Repository: LightForm-group/MAUD-batch-analysis

# Maud batch analysis

This is a series of Python scripts to facilitate working with Maud in batch mode.

Example Analysis
-----------

Example MAUD analysis files can be downloaded from a [Zenodo release](https://doi.org/10.5281/zenodo.7602926) to accompany the MAUD-batch-analysis package. Please download these analysis files and unzip them into the 'analysis/' folder in the MAUD-batch-analysis package, to run an example analysis with MAUD batch mode.

The [Zenodo release](https://doi.org/10.5281/zenodo.7602926) includes both Diamond 2017 and Diamond 2021 analysis files.

The Diamond 2021 analysis files can also be downloaded from [Synchrotron X-ray Diffraction Analysis - Measuring Bulk Crystallographic Texture from Differently-Orientated Ti-6Al-4V Samples](https://doi.org/10.5281/zenodo.7311323)

File: analysis/065/batch_results_065_alpha_20iter.txt
Title	Rwp(%)	Phase_Name	Vol.(%)	error(%)	Wt.(%)	error(%)	Cell_Par(Angstrom)	Cell_Par(Angstrom)	Size(Angstrom)	Microstrain	Phase_Name	Vol.(%)	error(%)	Wt.(%)	error(%)	Cell_Par(Angstrom)	Size(Angstrom)	Microstrain	
MAUD_065_00000.esg(0)	27.723455	alpha	96.752815	0.0	96.56902	0.0	2.9201105	4.665886	1001.58606	9.519005E-6	beta	3.247185	0.07836706	3.4309752	0.08280262	3.1928291	1000.00446	6.748858E-4	
MAUD_065_00001.esg(0)	27.324001	alpha	96.83109	0.0	96.65151	0.0	2.9201574	4.665825	1002.5341	1.3743634E-6	beta	3.1689134	0.07538182	3.348488	0.07965353	3.1928291	1000.00446	6.748858E-4	
MAUD_065_00002.esg(0)	27.564604	alpha	96.80022	0.0	96.618965	0.0	2.920159	4.6657963	1001.9919	2.0562757E-6	beta	3.1997879	0.07689757	3.3810346	0.08125331	3.1928291	1000.00446	6.748858E-4	
MAUD_065_00003.esg(0)	27.570559	alpha	96.82233	0.0	96.64228	0.0	2.92015	4.665836	1001.93286	9.777978E-6	beta	3.177675	0.07767306	3.3577204	0.08207397	3.1928291	1000.00446	6.748858E-4	
MAUD_065_00004.esg(0)	27.962328	alpha	96.75925	0.0	96.57577	0.0	2.920108	4.665953	1001.25934	5.633276E-7	beta	3.24075	0.078990355	3.4242306	0.08346254	3.1928291	1000.00446	6.748858E-4	
MAUD_065_00005.esg(0)	27.305801	alpha	96.86156	0.0	96.68366	0.0	2.9201581	4.665805	1002.48895	1.1034367E-5	beta	3.1384428	0.0748572	3.3163378	0.079100296	3.1928291	1000.00446	6.748858E-4	
MAUD_065_00006.esg(0)	27.819786	alpha	96.77158	0.0	96.5888	0.0	2.9201157	4.665886	1013.31323	1.40052325E-5	beta	3.2284224	0.07811666	3.4111996	0.08253924	3.1928291	1000.00446	6.748858E-4	
MAUD_065_00007.esg(0)	27.739132	alpha	96.79455	0.0	96.61301	0.0	2.9201262	4.665876	1001.73303	4.356089E-5	beta	3.2054546	0.07842118	3.386994	0.08286252	3.1928291	1000.00446	6.748858E-4	
MAUD_065_00008.esg(0)	27.94641	alpha	96.7469	0.0	96.56276	0.0	2.920105	4.6659336	1001.30194	2.5098396E-5	beta	3.2531037	0.0798476	3.4372382	0.08436719	3.1928291	1000.00446	6.748858E-4	
MAUD_065_00009.esg(0)	27.789083	alpha	96.77073	0.0	96.58789	0.0	2.920116	4.6659064	1001.60925	2.8102504E-5	beta	3.229274	0.07822996	3.412113	0.082659274	3.1928291	1000.00446	6.748858E-4	
MAUD_065_00010.esg(0)	28.263248	alpha	96.73134	0.0	96.54631	0.0	2.9201105	4.6659746	1001.00507	8.771897E-6	beta	3.268664	0.080804616	3.4536898	0.08537864	3.1928291	1000.00446	6.748858E-4	
Put a title here	27.743958	alpha	96.72899	0.0	96.54389	0.0	2.920103	4.665911	1001.3615	3.9125753E-5	beta	3.2710154	0.0773733	3.456107	0.081751496	3.1928291	1000.00446	6.748858E-4	
Put a title here	27.743958	alpha	96.72899	0.0	96.54389	0.0	2.920103	4.665911	1001.3615	3.9125753E-5	beta	3.2710154	0.0773733	3.456107	0.081751496	3.1928291	1000.00446	6.748858E-4	
Put a title here	27.743958	alpha	96.72899	0.0	96.54389	0.0	2.920103	4.665911	1001.3615	3.9125753E-5	beta	3.2710154	0.0773733	3.456107	0.081751496	3.1928291	1000.00446	6.748858E-4	
Put a title here	27.743958	alpha	96.72899	0.0	96.54389	0.0	2.920103	4.665911	1001.3615	3.9125753E-5	beta	3.2710154	0.0773733	3.456107	0.081751496	3.1928291	1000.00446	6.748858E-4	
Put a title here	27.743958	alpha	96.72899	0.0	96.54389	0.0	2.920103	4.665911	1001.3615	3.9125753E-5	beta	3.2710154	0.0773733	3.456107	0.081751496	3.1928291	1000.00446	6.748858E-4

File: analysis/065/batch_results_065_beta_20iter.txt
Title	Rwp(%)	Phase_Name	Vol.(%)	error(%)	Wt.(%)	error(%)	Cell_Par(Angstrom)	Cell_Par(Angstrom)	Size(Angstrom)	Microstrain	Phase_Name	Vol.(%)	error(%)	Wt.(%)	error(%)	Cell_Par(Angstrom)	Size(Angstrom)	Microstrain	
MAUD_065_00000.esg(0)	26.47146	alpha	97.17375	0.0	97.01292	0.0	2.9203858	4.665225	1001.59894	2.8976488E-6	beta	2.8262465	0.07195508	2.9870832	0.07604992	3.1928291	1000.00446	6.748858E-4	
MAUD_065_00001.esg(0)	26.44872	alpha	97.14959	0.0	96.9873	0.0	2.9204102	4.6653557	1002.54443	1.4686962E-6	beta	2.8504052	0.071377955	3.0127046	0.07544215	3.1928291	1000.00446	6.748858E-4	
MAUD_065_00002.esg(0)	26.478771	alpha	97.17284	0.0	97.011894	0.0	2.9204087	4.665245	1002.00323	2.2120819E-6	beta	2.827162	0.070906825	2.9881067	0.074943416	3.1928291	1000.00446	6.748858E-4	
MAUD_065_00003.esg(0)	26.453968	alpha	97.20518	0.0	97.046	0.0	2.9204035	4.665297	1001.94385	1.876604E-6	beta	2.7948227	0.071500905	2.9540043	0.075573295	3.1928291	1000.00446	6.748858E-4	
MAUD_065_00004.esg(0)	26.55696	alpha	97.20598	0.0	97.046814	0.0	2.9203906	4.665379	1001.2743	1.2227606E-6	beta	2.7940226	0.071706146	2.9531848	0.07579091	3.1928291	1000.00446	6.748858E-4	
MAUD_065_00005.esg(0)	26.423944	alpha	97.18439	0.0	97.02399	0.0	2.9204736	4.6651845	1002.4986	1.82292E-6	beta	2.8156111	0.07122081	2.9760094	0.07527808	3.1928291	1000.00446	6.748858E-4	
MAUD_065_00006.esg(0)	26.538494	alpha	97.18619	0.0	97.02596	0.0	2.9203868	4.665341	1013.3252	2.985903E-7	beta	2.813813	0.069995694	2.9740372	0.07398139	3.1928291	1000.00446	6.748858E-4	
MAUD_065_00007.esg(0)	22.125862	alpha	95.957504	0.0	95.73083	0.0	2.9202697	4.665211	1583.2551	7.485444E-7	beta	4.0424967	0.060566247	4.2691693	0.06396234	3.1928291	1000.00446	6.748858E-4	
MAUD_065_00008.esg(0)	26.541664	alpha	97.19376	0.0	97.03396	0.0	2.920356	4.6654425	1001.32697	2.5188506E-6	beta	2.8062327	0.07076594	2.9660404	0.07479588	3.1928291	1000.00446	6.748858E-4	
MAUD_065_00009.esg(0)	26.559467	alpha	97.187126	0.0	97.02693	0.0	2.9203854	4.6653805	1001.6232	1.7811531E-7	beta	2.812872	0.07118149	2.9730659	0.0752353	3.1928291	1000.00446	6.748858E-4	
MAUD_065_00010.esg(0)	26.680914	alpha	97.2205	0.0	97.06214	0.0	2.920427	4.6652656	1001.021	2.178245E-6	beta	2.7794995	0.07189037	2.9378614	0.07598632	3.1928291	1000.00446	6.748858E-4
